Repository: hannahgoldenberg/outgassing-database2

File: aluminum-specific.html
Aluminum

Aluminum

Condition	1 Hour	10 Hours	100 Hours	Source	

Cleaned	[blank]	8*10e-09	[blank]	1	

Anodized	[blank]	1*10e-07	[blank]	1 and 3	

Degassed	1.7*10e-07	2.7*10e-08	4.6*10e-09	4	

None	1.3*10e-06	[blank]	[blank]	4	

None	1*10e-06	[blank]	[blank]	6	

Degassed	1.7*10e-07	2.7*10e-08	4.6*10e-09	6	

Cleaned	[blank]	8*10e-09	[blank]	6	

Fresh, degreased with trichloroethylene & cleaned with ethyl alcohol	6.3*10e-09	6.0*10e-10	[blank]	7	

Degassed 24h, degreased with trichloroethylene & cleaned with ethyl alcohol	4.14*10e-09	3.06*10e-10	[blank]	7	

LEP vacuum chamber, chemical clean, baked in situ @ 150 deg. C	[blank]	2.3*10e-11 (24hr)	[blank]	10	

PETRA vacuum chamber, glow discharge @ 145 deg. C	[blank]	[blank]	1*10e-13 (up to 200hrs)	10	

Return to home

File: aluminum.html
Aluminum

Aluminum

Aluminum

Aluminum 6061-T6

Aluminum 5083-O

Aluminum 6061-T4

Aluminum type 1100

File: porcelain.html
Porcelain

Porcelain

Condition	1 Hour	10 Hours	100 Hours	Source	

Glazed	6.5*10e-07	[blank]	[blank]	3	

Return to home

File: stainless.html
Stainless Steel

Stainless Steel

Stainless Steel NS22S

Stainless Steel ICN 472

Stainless Steel 304

Stainless Steel U15C

Condition	1 Hour	10 Hours	100 Hours	Source	

None	2*10e-07	2*10e-08	[blank]	1	

None	6.4*10e-07	[blank]	[blank]	4	

None	7.6*10e-10	1.2*10e-08	1.1*10e-10	5	

Polished & Vapour Degreased	[blank]	1.4*10e-09	[blank]	3	

Degreased	4*10e-07	[blank]	[blank]	4	

Annealed	5.3*10e-08	[blank]	[blank]	4	

Baked 24 Hours @ 200 deg. C	[blank]	1.5*10e-10	[blank]	5	

Baked 12 Hours @ 400 deg. C	[blank]	9.3*10e-13	[blank]	5	

Hot @ 400 deg. C	[blank]	1.4*10e-09	[blank]	5	

None	6.4*10e-07	2*10e-08	1.1*10e-10	6	

Degreased	4*10e-07	[blank]	[blank]	6	

Fresh	[blank]	1.5*10e-09	[blank]	7	

Baked 24hr @ 200 deg. C	1.5*10e-10	[blank]	9.3*10e-13	6	

Return to home

File: steel.html
Steel

Steel

Mild Steel

Chrome Plated Steel

Nickel Plated Steel

Stainless Steel
